Repository: GermanOmar/LAFW

# Predicting the Ultimate Tensile Strength of AISI 1045 steel and 2017-T4 aluminum alloy joints in a laser-assisted rotary friction welding process using Machine learning: a comparison with Response surface methodology

Abstract

Welding metal alloys with dissimilar melting points make conventional welding processes not feasible to be used. Friction welding, on the other hand, has proven to be a promising technology. However, obtaining the welded joint's mechanical properties with characteristics similar to the base materials remains a challenge. In the development of this work, several of the machine learning (ML) regressors (e.g., Gaussian process, decision tree, random forest, gradient boosting, and multi-layer perceptron) were evaluated for the prediction of the ultimate tensile strength (UTS) in joints of AISI 1045 steel and 2017-T4 aluminum alloy produced by rotary friction welding with laser assistance. A mixed design of experiments was employed to assess the effect of the rotation speed, friction pressure, and laser power over the UTS. Furthermore, the response surface methodology (RSM) was employed to determine an empirical equation for predicting the UTS, and contours maps determine the main interactions. A total of 48 specimens were employed to train the regressors; the 5-fold cross-validation methodology was used to find the algorithm with greater precision. The gradient boosting regressor (GBR) and Gaussian processes regressors present the highest precision with a less than 3% percentage error for the laser-assisted rotary friction welding process. The capability of the GBR exceeds the accuracy of the RSM with a coefficient of determination (R2) of 90.90 versus 83.24 %, respectively. 

Barrionuevo, G.O., Mullo, J.L. & Ramos-Grez, J.A. Predicting the ultimate tensile strength of AISI 1045 steel and 2017-T4 aluminum alloy joints in a laser-assisted rotary friction welding process using machine learning: a comparison with response surface methodology. Int J Adv Manuf Technol (2021). https://doi.org/10.1007/s00170-021-07469-6

File: data.txt
N	FP	LP	UTS
1600	21	2800	146.6
1600	21	3000	175.7
1800	21	2600	135.7
1800	21	2800	190.8
1800	21	0	118.3
1600	21	0	71.1
1800	14	2600	98.05
1800	21	2600	128.1
1800	14	2800	133.1
1600	14	2600	109.4
1600	14	3000	200.3
1600	21	2800	140.3
1600	21	0	60.3
1600	14	3000	210.4
1800	21	3000	215.4
1600	14	0	160.3
1800	14	0	169.2
1600	14	2800	165.6
1800	21	2800	186.41
1600	21	2600	105.1
1800	14	0	171.5
1600	21	3000	150.8
1800	21	2600	129.2
1600	14	2600	131.6
1800	21	2800	181.7
1800	14	3000	175.1
1800	21	3000	212.1
1600	21	2800	148.7
1800	21	0	110.4
1600	14	2600	140.2
1600	21	3000	180.2
1800	21	3000	207.6
1600	14	0	162.2
1800	14	2600	99.9
1800	14	2800	112.5
1800	14	3000	185.6
1600	21	2600	107.5
1800	14	3000	192.7
1600	14	0	171.2
1800	14	2800	135.6
1600	21	0	60.6
1800	14	0	175.7
1600	14	2800	162.4
1600	14	2800	170.6
1800	14	2600	91.4
1800	21	0	107.8
1600	14	3000	200.4
1600	21	2600	114.9
