Repository: GermanOmar/LAFW

# Predicting the Ultimate Tensile Strength of AISI 1045 steel and 2017-T4 aluminum alloy joints in a laser-assisted rotary friction welding process using Machine learning: a comparison with Response surface methodology

Abstract

Welding metal alloys with dissimilar melting points make conventional welding processes not feasible to be used. Friction welding, on the other hand, has proven to be a promising technology. However, obtaining the welded joint's mechanical properties with characteristics similar to the base materials remains a challenge. In the development of this work, several of the machine learning (ML) regressors (e.g., Gaussian process, decision tree, random forest, gradient boosting, and multi-layer perceptron) were evaluated for the prediction of the ultimate tensile strength (UTS) in joints of AISI 1045 steel and 2017-T4 aluminum alloy produced by rotary friction welding with laser assistance. A mixed design of experiments was employed to assess the effect of the rotation speed, friction pressure, and laser power over the UTS. Furthermore, the response surface methodology (RSM) was employed to determine an empirical equation for predicting the UTS, and contours maps determine the main interactions. A total of 48 specimens were employed to train the regressors; the 5-fold cross-validation methodology was used to find the algorithm with greater precision. The gradient boosting regressor (GBR) and Gaussian processes regressors present the highest precision with a less than 3% percentage error for the laser-assisted rotary friction welding process. The capability of the GBR exceeds the accuracy of the RSM with a coefficient of determination (R2) of 90.90 versus 83.24 %, respectively. 

Barrionuevo, G.O., Mullo, J.L. & Ramos-Grez, J.A. Predicting the ultimate tensile strength of AISI 1045 steel and 2017-T4 aluminum alloy joints in a laser-assisted rotary friction welding process using machine learning: a comparison with response surface methodology. Int J Adv Manuf Technol (2021). https://doi.org/10.1007/s00170-021-07469-6

File: UTS.txt
S1	S2	S3	S4	S5	S6	S7	S8	S9	S10	S11	S12	S13	S14	S15	S16
160.3	60.6	169.2	107.8	140.2	162.4	210.4	114.9	140.3	150.8	99.9	112.5	175.1	128.1	181.7	212.1
162.2	71.1	175.7	110.4	131.6	165.6	200.4	107.5	146.6	175.7	98.05	133.1	185.6	129.2	186.41	207.6
171.2	60.3	171.5	118.3	109.4	170.6	200.3	105.1	148.7	180.2	91.4	135.6	192.7	135.7	190.8	215.4
